Repository: jomarie-rossouw/Optical

Normalised TDPL data: S*_norm.csv

T | E | H
298 | 2.35988201 | 2.8008


26/05/2026

tests:
quicktest - lmfit tut, non-runner
abs_test.py - Kober-Czerny, incomplete non-runner, in user defined functions
arrhenius_test.py - Integrated intensity met n arr, gausian, en exp, fit werk nie
scratchpad.py - Kober-Czerny, los staande functions, meeste van die code werk maar die plots doen nie, die peak wys nie

working:
w_energy_s1.py - fit werk maar is nie physical nie, code run (save option is uit gecomment)
w_bose_einstein.py - selfde as w_energy_s1.py
w_EBF_fit.py - BreitWignerModel van lmfit, half pad, maar los dit want dai model maak nie sin vir absorbance nie
w_elliott_fit.py - plot absorbance van S1 teenoor elliott, maar daar is n error
w_kober_abs.py - kober-Czerny selfde as scratchpad
w_PL_spectra.py - import en section die data, begin met die Rashba energy equation maar niks anders nie (los maar daar is nie rashba splitting in myne nie)
w_plotting_worked_data.py - plot van S1 se energy as n funksie van temp

src:
.../absorption/elliott:
EBF.py - plot van Lazarraga se 3D en 2D functions, hulle werk nie, maar ek mag hulle dalk verkeerd gecode het
elliott.py - Funksies vir al die params van elliott saam met die final equation, dit werk

27/05/2026

tests:
scratchpad.py - die aanvanklikke PL fits se code

File: data/S1_centroids_Fitted.txt
#Temperature (K), Centroid, FWHM, Height
83, 2.3541117788805463, 0.028261364202784467, 7921.899999999998
93, 2.354127481618158, 0.028466846162927606, 7788.399999999998
103, 2.3550757942258356, 0.028715920707240716, 7035.95
113, 2.3559258043892943, 0.02924834963300693, 6339.25
123, 2.356933705015603, 0.030080558841236282, 5707.8
133, 2.3575761329171776, 0.03081396353163468, 5279.05
143, 2.3582517861427323, 0.03146668402820074, 4843.999999999999
153, 2.358931440480487, 0.03256386215139084, 4436.5
163, 2.359475000403317, 0.03350993375534106, 4022.0999999999995
173, 2.3597081227709493, 0.03475136220043584, 3658.45
183, 2.3601707198667965, 0.035872338249745894, 3289.1
193, 2.360298549724847, 0.03744774950540597, 3074.5499999999997
203, 2.3606212615096913, 0.03830752949987337, 2966.6500000000005
213, 2.3610414830266695, 0.04048031967906551, 3013.3500000000004
223, 2.361423140647302, 0.04194458206016538, 3394.2
233, 2.3620786279242845, 0.04364480775702928, 3752.05
243, 2.362563349368882, 0.04529968896899428, 3885.2999999999993
253, 2.3628038821733517, 0.04641853077067282, 3259.0
263, 2.3620745154158374, 0.04632667255957479, 1786.25
273, 2.36167916971907, 0.04741056457468229, 1349.5
283, 2.361123275596909, 0.04977885169186491, 984.55
293, 2.361755555577342, 0.051439894858516855, 700.2
298, 2.360420710528967, 0.0549890909002313, 548.15

File: data/S2_centroids_Fitted.txt
#Temperature (K), Centroid, FWHM, Height
83, 2.352540669516885, 0.028279865710953977, 10447.95
93, 2.352268688160004, 0.028387939706052023, 10461.85
103, 2.3529154327127246, 0.02858274159266161, 9571.85
113, 2.35379576035508, 0.029038671811175476, 8610.3
123, 2.3545346754059087, 0.029675630876941916, 7800.55
133, 2.3552112129830345, 0.030249321697150666, 7124.599999999998
143, 2.3556666800087322, 0.031025559803703473, 6464.3
153, 2.3560549554309294, 0.03199713976571017, 5901.35
163, 2.3564232088274117, 0.03332019575086198, 5282.05
173, 2.3565052363120853, 0.034136013491623096, 4784.95
183, 2.3564649991058038, 0.035594010478827265, 4324.549999999999
193, 2.3564654426169724, 0.03676394809476813, 3976.6499999999996
203, 2.3562277979322173, 0.03841641347151015, 3713.05
213, 2.35613254533755, 0.039812524366222846, 3631.2
223, 2.35622577859912, 0.04227917947592097, 3870.6000000000004
233, 2.3564418875238458, 0.044231482144377665, 4250.849999999999
243, 2.35677094789672, 0.04559246164147712, 4398.55
253, 2.3564928995465095, 0.047087491279522276, 4060.4500000000003
263, 2.355124307760472, 0.04743767032264623, 2529.8
273, 2.3541317795517283, 0.04924817766729639, 1909.15
283, 2.3537198519798523, 0.05089464183008818, 1569.8500000000001
293, 2.3535916341720813, 0.051697833314981345, 1223.2
298, 2.3543099509214223, 0.05301852928029316, 855.0
